Repository: aphalo/photobiologyFilters

# photobiologyFilters <img src="man/figures/logo.png" align="right" width="120"/>
version](https://www.r-pkg.org/badges/version-last-release/photobiologyFilters)](https://cran.r-project.org/package=photobiologyFilters)
checks](https://badges.cranchecks.info/worst/photobiologyFilters.svg)](https://cran.r-project.org/web/checks/check_results_photobiologyFilters.html)
version](https://aphalo.r-universe.dev/badges/photobiologyFilters)](https://aphalo.r-universe.dev/photobiologyFilters)
status](https://github.com/aphalo/photobiologyfilters/workflows/R-CMD-check/badge.svg)](https://github.com/aphalo/photobiologyfilters/actions)
Package **photobiologyFilters** is a collection of spectral
transmittance data for more than 500 transparent and partially
transparent materials measured in our lab, by collaborators and
contributors including data have made available by the suppliers for
inclusion in this package. The package also contains spectral
reflectance data and spectral refraction index data for some materials
and spectral reflectance data for some man-made and natural land
surfaces.

## Code breaking renaming of data objects

In the update to version 0.5.0 several members of the collection of
filter spectra were renamed to ensure consistency and clarity. As of
version 0.5.0 all member names start with the name of the manufacturer
or supplier. In addition, several of the vectors of names of member
spectra were renamed to include the word “filters” to avoid possible
name clashes with other packages and also to improve naming consistency.
In version 0.5.3 the names of spectra for photography filters were
revised again as data for several copies of the same filter types are
now included in some cases.

## Examples

``` r
library(photobiologyFilters)
```

How many spectra are included in the current version of
‘photobiologyFilters’?

More than 300 spectra for optical glass and plastic sheets and films.
This collection includes filters used for photography, the whole set of
Schott glass filters, most of MIDOPT filters, various types of glass,
acrylic, polycarbonate and other panes, and theatrical “gels” and some
greenhouse cladding films. Most of these materials do not scatter light
and all of them are homogeneous.

``` r
length(filters.mspct)
#> [1] 415
```

Nearly 200 spectra for different climate screens used in horticulture
and agriculture. All these materials scatter light and have a
heterogeneous surface, as they are nets, yarns or composites in which
part of the surface has different transmittance than the matrix: either
an opaque yarn with holes or a partly clear matrix with embedded opaque
or partly opaque elements.

``` r
length(screens_nets.mspct)
#> [1] 197
```

Reflectance spectra for a few metals are included.

``` r
length(metals.mspct)
#> [1] 12
```

Reflectance spectra for different surfaces, such as bare ground, asphalt
and different types of vegetation.

``` r
length(materials.mspct)
#> [1] 14
```

The refractive index can be used to derive other optical properties,
such as reflectance at different angles of incidence. For some materials
the refractive index varies strongly with wavelength while for other
materials varies weakly. This is a small set, serving as example.

``` r
length(refractive_index.mspct)
#> [1] 15
```

What are the names of available spectra? We use `head()` to limit the
output.

``` r

# list names of the first 10 filters
head(names(filters.mspct), 10)
#>  [1] "Angeleyes_IRCUT_650nm_1.5mm_1.25inch"
#>  [2] "Baader_U_filter_1.0mm_48mm"          
#>  [3] "BPI_Luminance"                       
#>  [4] "BPI_Solatrol"                        
#>  [5] "BW_007_Clear_MRC_nano_1.2mm_46mm"    
#>  [6] "Courtaulds_CA_115um"                 
#>  [7] "Courtaulds_CA_115um_age000"          
#>  [8] "Courtaulds_CA_115um_age020"          
#>  [9] "Courtaulds_CA_115um_age030"          
#> [10] "Courtaulds_CA_115um_age060"
```

To subset based on different criteria we can use predefined character
vectors of filter or climate-screen names. For example, vector
`polyester` lists the names of the spectra for filters made of polyester
(PET).

``` r
polyester_filters
#> [1] "Foiltek_Clear_PET_G"             "McDermit_PET_Autostat_CT5_125um"
```

We can use the vector to extract all these spectra as a collection.

``` r
filters.mspct[polyester_filters]
#> Object: filter_mspct [2 x 1]
#> --- Member: Foiltek_Clear_PET_G ---
#> Object: filter_spct [344 x 2]
#> Wavelength range 190-1100 nm, step 1-4 nm 
#> Label: Polyethylene terephthalate (PET), 'polyester'; clear sheet; new 
#> Rfr (/1): 0.097, thickness (mm): 3.00, attenuation mode: absorption.
#> Variables:
#>  w.length: Wavelength [nm]
#>  Tfr: Total spectral transmittance [/1] 
#> --
#> # A tibble: 344 × 2
#>    w.length      Tfr
#>       <dbl>    <dbl>
#>  1      190 0.000105
#>  2      194 0.000102
#>  3      198 0.000100
#>  4      201 0.000100
#>  5      202 0.000100
#>  6      206 0.000100
#>  7      209 0.000100
#>  8      210 0.000100

File: data-raw/refractive-index-filmmetrics/PMMA-n-k-Sultanova2009.csv
"Wavelength, µm","n","k"
0.4368,1.502130858376663
0.443,1.501399278667332
0.4491,1.5007108840230439
0.4553,1.500041244187867
0.4614,1.499410272582544
0.4676,1.498795680073914
0.4737,1.49821583539502
0.4799,1.497650341739081
0.486,1.497116177710258
0.4922,1.496594625857947
0.4983,1.496101410601423
0.5045,1.495619310582389
0.5106,1.495162915937779
0.5168,1.494716342926832
0.5229,1.494293153445728
0.5291,1.493878663705195
0.5352,1.49348550139262
0.5414,1.493100062568527
0.5475,1.492734124309322
0.5537,1.492375057326406
0.5598,1.492033862592917
0.566,1.491698792978238
0.5721,1.491380139919454
0.5783,1.4910669568336359
0.5844,1.490768885234403
0.5906,1.490475706837194
0.5968,1.490191962931507
0.6029,1.4899216107856161
0.6091,1.489655408947645
0.6152,1.489401594573511
0.6214,1.489151506743483
0.6275,1.488912897957454
0.6337,1.488677639545121
0.6398,1.488453036607949
0.646,1.488231449421738
0.6521,1.4880197694421229
0.6583,1.487810806956412
0.6644,1.487611070408912
0.6706,1.4874137850084
0.6767,1.487225104042541
0.6829,1.487038635944572
0.689,1.486860204216795
0.6952,1.486683771822679
0.7013,1.486514855627392
0.7075,1.48634774709479
0.7136,1.4861876776072709
0.7198,1.486029243469296
0.7259,1.485877409943167
0.7321,1.48572705662749
0.7382,1.485582900414191
0.7444,1.485440084538285
0.7506,1.485300876509168
0.7567,1.485167317154012
0.7629,1.4850349128883171
0.769,1.48490782730301
0.7752,1.48478178827238
0.7813,1.484660762622027
0.7875,1.4845406852394891
0.7936,1.484425338394358
0.7998,1.484310850710606
0.8059,1.484200831178846
0.8121,1.484091589938854
0.8182,1.483986573131081
0.8244,1.48388226114665
0.8305,1.483781946931817
0.8367,1.483682270731727
0.8428,1.483586381249238
0.849,1.483491068973854
0.8551,1.483399346671543
0.8613,1.483308146183133
0.8674,1.483220352054758
0.8736,1.48313302923854
0.8797,1.4830489412378491
0.8859,1.4829652784719909
0.892,1.482884690083363
0.8982,1.4828044848589501
0.9044,1.482725950127514
0.9105,1.482650267481454
0.9167,1.4825749114556959
0.9228,1.482502271233696
0.929,1.482429924036532
0.9351,1.482360164743922
0.9413,1.482290667735992
0.9474,1.482223638489572
0.9536,1.482156843385871
0.9597,1.482092403085336
0.9659,1.482028171152069
0.972,1.481966187726173
0.9782,1.4819043890495829
0.9843,1.4818447387694271
0.9905,1.481785251589292
0.9966,1.481727818441954
1.003,1.481668698382635
1.009,1.481614305153529
1.015,1.48156088601633
1.021,1.481508417778654
1.027,1.481456877936336
1.034,1.48139789240733
1.04,1.481348290016717
1.046,1.481299549027151
1.052,1.481251649550229
