Repository: aphalo/photobiologyFilters

# photobiologyFilters <img src="man/figures/logo.png" align="right" width="120"/>
version](https://www.r-pkg.org/badges/version-last-release/photobiologyFilters)](https://cran.r-project.org/package=photobiologyFilters)
checks](https://badges.cranchecks.info/worst/photobiologyFilters.svg)](https://cran.r-project.org/web/checks/check_results_photobiologyFilters.html)
version](https://aphalo.r-universe.dev/badges/photobiologyFilters)](https://aphalo.r-universe.dev/photobiologyFilters)
status](https://github.com/aphalo/photobiologyfilters/workflows/R-CMD-check/badge.svg)](https://github.com/aphalo/photobiologyfilters/actions)
Package **photobiologyFilters** is a collection of spectral
transmittance data for more than 500 transparent and partially
transparent materials measured in our lab, by collaborators and
contributors including data have made available by the suppliers for
inclusion in this package. The package also contains spectral
reflectance data and spectral refraction index data for some materials
and spectral reflectance data for some man-made and natural land
surfaces.

## Code breaking renaming of data objects

In the update to version 0.5.0 several members of the collection of
filter spectra were renamed to ensure consistency and clarity. As of
version 0.5.0 all member names start with the name of the manufacturer
or supplier. In addition, several of the vectors of names of member
spectra were renamed to include the word “filters” to avoid possible
name clashes with other packages and also to improve naming consistency.
In version 0.5.3 the names of spectra for photography filters were
revised again as data for several copies of the same filter types are
now included in some cases.

## Examples

``` r
library(photobiologyFilters)
```

How many spectra are included in the current version of
‘photobiologyFilters’?

More than 300 spectra for optical glass and plastic sheets and films.
This collection includes filters used for photography, the whole set of
Schott glass filters, most of MIDOPT filters, various types of glass,
acrylic, polycarbonate and other panes, and theatrical “gels” and some
greenhouse cladding films. Most of these materials do not scatter light
and all of them are homogeneous.

``` r
length(filters.mspct)
#> [1] 415
```

Nearly 200 spectra for different climate screens used in horticulture
and agriculture. All these materials scatter light and have a
heterogeneous surface, as they are nets, yarns or composites in which
part of the surface has different transmittance than the matrix: either
an opaque yarn with holes or a partly clear matrix with embedded opaque
or partly opaque elements.

``` r
length(screens_nets.mspct)
#> [1] 197
```

Reflectance spectra for a few metals are included.

``` r
length(metals.mspct)
#> [1] 12
```

Reflectance spectra for different surfaces, such as bare ground, asphalt
and different types of vegetation.

``` r
length(materials.mspct)
#> [1] 14
```

The refractive index can be used to derive other optical properties,
such as reflectance at different angles of incidence. For some materials
the refractive index varies strongly with wavelength while for other
materials varies weakly. This is a small set, serving as example.

``` r
length(refractive_index.mspct)
#> [1] 15
```

What are the names of available spectra? We use `head()` to limit the
output.

``` r

# list names of the first 10 filters
head(names(filters.mspct), 10)
#>  [1] "Angeleyes_IRCUT_650nm_1.5mm_1.25inch"
#>  [2] "Baader_U_filter_1.0mm_48mm"          
#>  [3] "BPI_Luminance"                       
#>  [4] "BPI_Solatrol"                        
#>  [5] "BW_007_Clear_MRC_nano_1.2mm_46mm"    
#>  [6] "Courtaulds_CA_115um"                 
#>  [7] "Courtaulds_CA_115um_age000"          
#>  [8] "Courtaulds_CA_115um_age020"          
#>  [9] "Courtaulds_CA_115um_age030"          
#> [10] "Courtaulds_CA_115um_age060"
```

To subset based on different criteria we can use predefined character
vectors of filter or climate-screen names. For example, vector
`polyester` lists the names of the spectra for filters made of polyester
(PET).

``` r
polyester_filters
#> [1] "Foiltek_Clear_PET_G"             "McDermit_PET_Autostat_CT5_125um"
```

We can use the vector to extract all these spectra as a collection.

``` r
filters.mspct[polyester_filters]
#> Object: filter_mspct [2 x 1]
#> --- Member: Foiltek_Clear_PET_G ---
#> Object: filter_spct [344 x 2]
#> Wavelength range 190-1100 nm, step 1-4 nm 
#> Label: Polyethylene terephthalate (PET), 'polyester'; clear sheet; new 
#> Rfr (/1): 0.097, thickness (mm): 3.00, attenuation mode: absorption.
#> Variables:
#>  w.length: Wavelength [nm]
#>  Tfr: Total spectral transmittance [/1] 
#> --
#> # A tibble: 344 × 2
#>    w.length      Tfr
#>       <dbl>    <dbl>
#>  1      190 0.000105
#>  2      194 0.000102
#>  3      198 0.000100
#>  4      201 0.000100
#>  5      202 0.000100
#>  6      206 0.000100
#>  7      209 0.000100
#>  8      210 0.000100

File: raw_data/Schott/bg3.csv
"ë [nm]","ôi","","ë [nm]","ôi","","ë [nm]","ôi","","ë [nm]","ôi","","ë [nm]","ôi","","ë [nm]","ôi"
"200","<  1.0E-05","","500","4.3E-02","","800","9.9E-01","","1100","6.7E-01","","2200","6.2E-01","","3700","4.0E-01"
"210","<  1.0E-05","","510","1.3E-02","","810","9.9E-01","","1110","6.2E-01","","2250","6.6E-01","","3750","4.1E-01"
"220","<  1.0E-05","","520","3.2E-03","","820","9.9E-01","","1120","5.7E-01","","2300","7.0E-01","","3800","4.2E-01"
"230","<  1.0E-05","","530","6.4E-04","","830","9.9E-01","","1130","5.2E-01","","2350","7.3E-01","","3850","4.3E-01"
"240","1.9E-05","","540","3.0E-04","","840","9.9E-01","","1140","4.8E-01","","2400","7.5E-01","","3900","4.5E-01"
"250","6.1E-03","","550","6.2E-04","","850","9.9E-01","","1150","4.3E-01","","2450","7.6E-01","","3950","4.6E-01"
"260","1.0E-01","","560","1.7E-03","","860","9.9E-01","","1160","3.9E-01","","2500","7.7E-01","","4000","4.6E-01"
"270","3.6E-01","","570","1.0E-03","","870","9.9E-01","","1170","3.4E-01","","2550","7.6E-01","","4050","4.6E-01"
"280","6.3E-01","","580","1.1E-04","","880","9.9E-01","","1180","3.1E-01","","2600","7.6E-01","","4100","4.4E-01"
"290","8.0E-01","","590","<  1.0E-05","","890","9.9E-01","","1190","2.7E-01","","2650","7.4E-01","","4150","4.2E-01"
"300","9.0E-01","","600","<  1.0E-05","","900","9.9E-01","","1200","2.4E-01","","2700","7.2E-01","","4200","3.9E-01"
"310","9.5E-01","","610","1.3E-05","","910","9.9E-01","","1250","1.5E-01","","2750","6.4E-01","","4250","3.7E-01"
"320","9.7E-01","","620","1.6E-05","","920","9.9E-01","","1300","1.2E-01","","2800","5.9E-01","","4300","3.4E-01"
"330","9.8E-01","","630","1.2E-05","","930","9.8E-01","","1350","1.4E-01","","2850","5.8E-01","","4350","2.9E-01"
"340","9.9E-01","","640","<  1.0E-05","","940","9.8E-01","","1400","1.5E-01","","2900","5.7E-01","","4400","2.5E-01"
"350","9.9E-01","","650","<  1.0E-05","","950","9.8E-01","","1450","1.2E-01","","2950","5.7E-01","","4450","2.0E-01"
"360","9.9E-01","","660","4.7E-05","","960","9.7E-01","","1500","1.0E-01","","3000","5.6E-01","","4500","1.6E-01"
"370","9.8E-01","","670","5.9E-04","","970","9.7E-01","","1550","1.0E-01","","3050","5.5E-01","","4550","1.1E-01"
"380","9.8E-01","","680","1.0E-02","","980","9.6E-01","","1600","1.2E-01","","3100","5.3E-01","","4600","7.8E-02"
"390","9.8E-01","","690","1.0E-01","","990","9.5E-01","","1650","1.4E-01","","3150","5.1E-01","","4650","5.6E-02"
"400","9.5E-01","","700","3.6E-01","","1000","9.4E-01","","1700","1.4E-01","","3200","4.8E-01","","4700","4.2E-02"
"410","9.2E-01","","710","6.6E-01","","1010","9.2E-01","","1750","1.3E-01","","3250","4.6E-01","","4750","3.5E-02"
"420","8.7E-01","","720","8.5E-01","","1020","9.1E-01","","1800","1.4E-01","","3300","4.4E-01","","4800","3.2E-02"
"430","8.2E-01","","730","9.4E-01","","1030","8.9E-01","","1850","1.8E-01","","3350","4.3E-01","","4850","3.1E-02"
"440","7.5E-01","","740","9.8E-01","","1040","8.7E-01","","1900","2.5E-01","","3400","4.1E-01","","4900","2.7E-02"
"450","6.6E-01","","750","9.9E-01","","1050","8.4E-01","","1950","3.3E-01","","3450","4.0E-01","","4950","2.0E-02"
"460","5.5E-01","","760","9.9E-01","","1060","8.1E-01","","2000","4.0E-01","","3500","3.9E-01","","5000","1.1E-02"
"470","3.9E-01","","770","9.9E-01","","1070","7.8E-01","","2050","4.6E-01","","3550","3.9E-01","","5050","5.1E-03"
"480","2.2E-01","","780","9.9E-01","","1080","7.5E-01","","2100","5.2E-01","","3600","3.9E-01","","5100","2.0E-03"
"490","9.7E-02","","790","9.9E-01","","1090","7.1E-01","","2150","5.7E-01","","3650","4.0E-01","","5150","9.1E-04"

File: raw_data/Schott/kg3.csv
"ë [nm]","ôi","","ë [nm]","ôi","","ë [nm]","ôi","","ë [nm]","ôi","","ë [nm]","ôi","","ë [nm]","ôi"
"200","<  1.0E-05","","500","9.2E-01","","800","1.3E-01","","1100","3.8E-04","","2200","4.0E-03","","3700","8.7E-04"
"210","<  1.0E-05","","510","9.2E-01","","810","1.0E-01","","1110","3.5E-04","","2250","4.4E-03","","3750","7.9E-04"
"220","<  1.0E-05","","520","9.1E-01","","820","8.4E-02","","1120","3.3E-04","","2300","5.1E-03","","3800","6.3E-04"
"230","<  1.0E-05","","530","9.1E-01","","830","6.9E-02","","1130","3.1E-04","","2350","6.2E-03","","3850","4.2E-04"
"240","<  1.0E-05","","540","9.1E-01","","840","5.5E-02","","1140","2.9E-04","","2400","7.7E-03","","3900","1.9E-04"
"250","<  1.0E-05","","550","9.2E-01","","850","4.4E-02","","1150","2.8E-04","","2450","9.5E-03","","3950","7.8E-05"
"260","<  1.0E-05","","560","9.2E-01","","860","3.4E-02","","1160","2.7E-04","","2500","1.2E-02","","4000","3.6E-05"
"270","<  1.0E-05","","570","9.1E-01","","870","2.7E-02","","1170","2.5E-04","","2550","1.5E-02","","4050","1.8E-05"
"280","4.0E-04","","580","9.1E-01","","880","2.1E-02","","1180","2.4E-04","","2600","1.8E-02","","4100","<  1.0E-05"
"290","6.9E-03","","590","8.9E-01","","890","1.6E-02","","1190","2.3E-04","","2650","2.0E-02","","4150","<  1.0E-05"
"300","5.5E-02","","600","8.8E-01","","900","1.3E-02","","1200","2.3E-04","","2700","2.1E-02","","4200","<  1.0E-05"
"310","2.0E-01","","610","8.6E-01","","910","1.0E-02","","1250","2.2E-04","","2750","1.1E-02","","4250","<  1.0E-05"
"320","4.1E-01","","620","8.3E-01","","920","8.1E-03","","1300","2.4E-04","","2800","6.5E-04","","4300","<  1.0E-05"
"330","6.3E-01","","630","8.0E-01","","930","6.5E-03","","1350","2.9E-04","","2850","1.2E-04","","4350","<  1.0E-05"
"340","7.7E-01","","640","7.6E-01","","940","5.1E-03","","1400","3.8E-04","","2900","6.9E-05","","4400","<  1.0E-05"
"350","8.6E-01","","650","7.3E-01","","950","4.0E-03","","1450","5.4E-04","","2950","6.0E-05","","4450","<  1.0E-05"
"360","9.1E-01","","660","6.9E-01","","960","3.2E-03","","1500","7.6E-04","","3000","5.8E-05","","4500","<  1.0E-05"
"370","9.3E-01","","670","6.5E-01","","970","2.6E-03","","1550","1.2E-03","","3050","5.8E-05","","4550","<  1.0E-05"
"380","9.4E-01","","680","6.1E-01","","980","2.1E-03","","1600","1.8E-03","","3100","6.1E-05","","4600","<  1.0E-05"
"390","9.3E-01","","690","5.6E-01","","990","1.8E-03","","1650","2.7E-03","","3150","6.7E-05","","4650","<  1.0E-05"
"400","9.1E-01","","700","5.1E-01","","1000","1.5E-03","","1700","3.8E-03","","3200","7.6E-05","","4700","<  1.0E-05"
"410","9.0E-01","","710","4.6E-01","","1010","1.2E-03","","1750","4.7E-03","","3250","8.9E-05","","4750","<  1.0E-05"
"420","8.9E-01","","720","4.2E-01","","1020","1.0E-03","","1800","5.2E-03","","3300","1.1E-04","","4800","<  1.0E-05"
"430","8.9E-01","","730","3.7E-01","","1030","8.9E-04","","1850","5.4E-03","","3350","1.4E-04","","4850","<  1.0E-05"
"440","9.0E-01","","740","3.3E-01","","1040","7.6E-04","","1900","5.2E-03","","3400","1.7E-04","","4900","<  1.0E-05"
"450","9.0E-01","","750","2.9E-01","","1050","6.7E-04","","1950","4.9E-03","","3450","2.2E-04","","4950","<  1.0E-05"
"460","9.0E-01","","760","2.5E-01","","1060","5.8E-04","","2000","4.4E-03","","3500","3.1E-04","","5000","<  1.0E-05"
"470","9.0E-01","","770","2.1E-01","","1070","5.1E-04","","2050","4.1E-03","","3550","4.5E-04","","5050","<  1.0E-05"
"480","9.1E-01","","780","1.8E-01","","1080","4.5E-04","","2100","3.9E-03","","3600","6.2E-04","","5100","<  1.0E-05"
"490","9.1E-01","","790","1.5E-01","","1090","4.1E-04","","2150","3.9E-03","","3650","7.9E-04","","5150","<  1.0E-05"

File: raw_data/Schott/n_wg320.csv
"ë [nm]","ôi","","ë [nm]","ôi","","ë [nm]","ôi","","ë [nm]","ôi","","ë [nm]","ôi","","ë [nm]","ôi"
"200","<  1.0E-05","","500","9.9E-01","","800","1.0E+00","","1100","1.0E+00","","2200","9.7E-01","","3700","2.0E-01"
"210","<  1.0E-05","","510","9.9E-01","","810","1.0E+00","","1110","1.0E+00","","2250","9.7E-01","","3750","2.2E-01"
"220","<  1.0E-05","","520","9.9E-01","","820","1.0E+00","","1120","1.0E+00","","2300","9.7E-01","","3800","2.4E-01"
"230","<  1.0E-05","","530","9.9E-01","","830","1.0E+00","","1130","1.0E+00","","2350","9.7E-01","","3850","2.4E-01"
"240","<  1.0E-05","","540","1.0E+00","","840","1.0E+00","","1140","1.0E+00","","2400","9.6E-01","","3900","2.2E-01"
"250","<  1.0E-05","","550","1.0E+00","","850","1.0E+00","","1150","1.0E+00","","2450","9.6E-01","","3950","2.0E-01"
"260","<  1.0E-05","","560","1.0E+00","","860","1.0E+00","","1160","1.0E+00","","2500","9.5E-01","","4000","1.9E-01"
"270","<  1.0E-05","","570","1.0E+00","","870","1.0E+00","","1170","1.0E+00","","2550","9.4E-01","","4050","1.7E-01"
"280","<  1.0E-05","","580","1.0E+00","","880","1.0E+00","","1180","1.0E+00","","2600","9.4E-01","","4100","1.5E-01"
"290","<  1.0E-05","","590","1.0E+00","","890","1.0E+00","","1190","1.0E+00","","2650","9.3E-01","","4150","1.3E-01"
"300","9.6E-03","","600","1.0E+00","","900","1.0E+00","","1200","1.0E+00","","2700","8.5E-01","","4200","1.1E-01"
"310","1.6E-01","","610","1.0E+00","","910","1.0E+00","","1250","1.0E+00","","2750","4.0E-01","","4250","8.4E-02"
"320","5.1E-01","","620","1.0E+00","","920","1.0E+00","","1300","1.0E+00","","2800","3.3E-01","","4300","6.0E-02"
"330","7.7E-01","","630","1.0E+00","","930","1.0E+00","","1350","1.0E+00","","2850","3.6E-01","","4350","3.9E-02"
"340","9.0E-01","","640","1.0E+00","","940","1.0E+00","","1400","1.0E+00","","2900","3.9E-01","","4400","2.2E-02"
"350","9.5E-01","","650","1.0E+00","","950","1.0E+00","","1450","1.0E+00","","2950","4.1E-01","","4450","1.0E-02"
"360","9.7E-01","","660","1.0E+00","","960","1.0E+00","","1500","1.0E+00","","3000","4.2E-01","","4500","4.0E-03"
"370","9.8E-01","","670","1.0E+00","","970","1.0E+00","","1550","1.0E+00","","3050","4.2E-01","","4550","1.3E-03"
"380","9.9E-01","","680","1.0E+00","","980","1.0E+00","","1600","1.0E+00","","3100","4.2E-01","","4600","4.1E-04"
"390","9.9E-01","","690","1.0E+00","","990","1.0E+00","","1650","1.0E+00","","3150","4.2E-01","","4650","1.2E-04"
"400","9.9E-01","","700","1.0E+00","","1000","1.0E+00","","1700","1.0E+00","","3200","4.1E-01","","4700","4.2E-05"
"410","9.9E-01","","710","1.0E+00","","1010","1.0E+00","","1750","1.0E+00","","3250","4.0E-01","","4750","1.4E-05"
"420","9.9E-01","","720","1.0E+00","","1020","1.0E+00","","1800","1.0E+00","","3300","3.9E-01","","4800","<  1.0E-05"
"430","9.9E-01","","730","1.0E+00","","1030","1.0E+00","","1850","1.0E+00","","3350","3.7E-01","","4850","<  1.0E-05"
"440","9.9E-01","","740","1.0E+00","","1040","1.0E+00","","1900","1.0E+00","","3400","3.5E-01","","4900","<  1.0E-05"
"450","9.9E-01","","750","1.0E+00","","1050","1.0E+00","","1950","9.9E-01","","3450","3.1E-01","","4950","<  1.0E-05"
"460","9.9E-01","","760","1.0E+00","","1060","1.0E+00","","2000","9.9E-01","","3500","2.7E-01","","5000","<  1.0E-05"
"470","9.9E-01","","770","1.0E+00","","1070","1.0E+00","","2050","9.9E-01","","3550","2.3E-01","","5050","<  1.0E-05"
"480","9.9E-01","","780","1.0E+00","","1080","1.0E+00","","2100","9.8E-01","","3600","2.1E-01","","5100","<  1.0E-05"
"490","9.9E-01","","790","1.0E+00","","1090","1.0E+00","","2150","9.8E-01","","3650","2.0E-01","","5150","<  1.0E-05"

File: raw_data/Schott/rg715.csv
"ë [nm]","ôi","","ë [nm]","ôi","","ë [nm]","ôi","","ë [nm]","ôi","","ë [nm]","ôi","","ë [nm]","ôi"
"200","<  1.0E-05","","500","<  1.0E-05","","800","9.8E-01","","1100","9.8E-01","","2200","9.7E-01","","3700","2.8E-01"
"210","<  1.0E-05","","510","<  1.0E-05","","810","9.8E-01","","1110","9.8E-01","","2250","9.6E-01","","3750","3.0E-01"
"220","<  1.0E-05","","520","<  1.0E-05","","820","9.8E-01","","1120","9.8E-01","","2300","9.7E-01","","3800","3.1E-01"
"230","<  1.0E-05","","530","<  1.0E-05","","830","9.8E-01","","1130","9.8E-01","","2350","9.7E-01","","3850","3.2E-01"
"240","<  1.0E-05","","540","<  1.0E-05","","840","9.8E-01","","1140","9.8E-01","","2400","9.7E-01","","3900","3.3E-01"
"250","<  1.0E-05","","550","<  1.0E-05","","850","9.8E-01","","1150","9.8E-01","","2450","9.6E-01","","3950","3.3E-01"
"260","<  1.0E-05","","560","<  1.0E-05","","860","9.8E-01","","1160","9.8E-01","","2500","9.5E-01","","4000","3.3E-01"
"270","<  1.0E-05","","570","<  1.0E-05","","870","9.8E-01","","1170","9.8E-01","","2550","9.6E-01","","4050","3.2E-01"
"280","<  1.0E-05","","580","<  1.0E-05","","880","9.8E-01","","1180","9.8E-01","","2600","9.6E-01","","4100","3.0E-01"
"290","<  1.0E-05","","590","<  1.0E-05","","890","9.8E-01","","1190","9.8E-01","","2650","9.5E-01","","4150","2.8E-01"
"300","<  1.0E-05","","600","<  1.0E-05","","900","9.8E-01","","1200","9.8E-01","","2700","9.0E-01","","4200","2.5E-01"
"310","<  1.0E-05","","610","<  1.0E-05","","910","9.8E-01","","1250","9.8E-01","","2750","5.6E-01","","4250","2.1E-01"
"320","<  1.0E-05","","620","<  1.0E-05","","920","9.8E-01","","1300","9.9E-01","","2800","3.7E-01","","4300","1.7E-01"
"330","<  1.0E-05","","630","<  1.0E-05","","930","9.8E-01","","1350","9.9E-01","","2850","3.4E-01","","4350","1.2E-01"
"340","<  1.0E-05","","640","<  1.0E-05","","940","9.8E-01","","1400","9.9E-01","","2900","3.4E-01","","4400","8.0E-02"
"350","<  1.0E-05","","650","<  1.0E-05","","950","9.8E-01","","1450","9.9E-01","","2950","3.3E-01","","4450","4.4E-02"
"360","<  1.0E-05","","660","1.6E-05","","960","9.8E-01","","1500","9.9E-01","","3000","3.2E-01","","4500","2.0E-02"
"370","<  1.0E-05","","670","6.3E-05","","970","9.8E-01","","1550","9.9E-01","","3050","3.1E-01","","4550","8.4E-03"
"380","<  1.0E-05","","680","4.5E-04","","980","9.8E-01","","1600","9.9E-01","","3100","2.9E-01","","4600","3.3E-03"
"390","<  1.0E-05","","690","5.4E-03","","990","9.8E-01","","1650","9.9E-01","","3150","2.7E-01","","4650","1.1E-03"
"400","<  1.0E-05","","700","5.9E-02","","1000","9.8E-01","","1700","9.9E-01","","3200","2.5E-01","","4700","4.4E-04"
"410","<  1.0E-05","","710","3.1E-01","","1010","9.8E-01","","1750","9.9E-01","","3250","2.3E-01","","4750","1.8E-04"
"420","<  1.0E-05","","720","6.7E-01","","1020","9.8E-01","","1800","9.9E-01","","3300","2.2E-01","","4800","8.3E-05"
"430","<  1.0E-05","","730","8.7E-01","","1030","9.8E-01","","1850","9.9E-01","","3350","2.1E-01","","4850","4.2E-05"
"440","<  1.0E-05","","740","9.4E-01","","1040","9.8E-01","","1900","9.9E-01","","3400","2.1E-01","","4900","2.2E-05"
"450","<  1.0E-05","","750","9.7E-01","","1050","9.8E-01","","1950","9.9E-01","","3450","2.1E-01","","4950","1.1E-05"
"460","<  1.0E-05","","760","9.8E-01","","1060","9.8E-01","","2000","9.9E-01","","3500","2.2E-01","","5000","<  1.0E-05"
"470","<  1.0E-05","","770","9.8E-01","","1070","9.8E-01","","2050","9.9E-01","","3550","2.3E-01","","5050","<  1.0E-05"
"480","<  1.0E-05","","780","9.8E-01","","1080","9.8E-01","","2100","9.8E-01","","3600","2.5E-01","","5100","<  1.0E-05"
"490","<  1.0E-05","","790","9.8E-01","","1090","9.8E-01","","2150","9.8E-01","","3650","2.6E-01","","5150","<  1.0E-05"

File: raw_data/Schott/rg9.csv
"ë [nm]","ôi","","ë [nm]","ôi","","ë [nm]","ôi","","ë [nm]","ôi","","ë [nm]","ôi","","ë [nm]","ôi"
"200","<  1.0E-05","","500","<  1.0E-05","","800","9.4E-01","","1100","1.1E-01","","2200","1.0E-01","","3700","9.7E-02"
"210","<  1.0E-05","","510","<  1.0E-05","","810","9.4E-01","","1110","8.1E-02","","2250","1.4E-01","","3750","1.0E-01"
"220","<  1.0E-05","","520","<  1.0E-05","","820","9.4E-01","","1120","5.6E-02","","2300","1.8E-01","","3800","1.1E-01"
"230","<  1.0E-05","","530","<  1.0E-05","","830","9.3E-01","","1130","3.9E-02","","2350","2.3E-01","","3850","1.2E-01"
"240","<  1.0E-05","","540","<  1.0E-05","","840","9.3E-01","","1140","2.5E-02","","2400","2.6E-01","","3900","1.2E-01"
"250","<  1.0E-05","","550","<  1.0E-05","","850","9.2E-01","","1150","1.6E-02","","2450","2.9E-01","","3950","1.3E-01"
"260","<  1.0E-05","","560","<  1.0E-05","","860","9.1E-01","","1160","9.6E-03","","2500","3.0E-01","","4000","1.3E-01"
"270","<  1.0E-05","","570","<  1.0E-05","","870","9.1E-01","","1170","6.1E-03","","2550","3.0E-01","","4050","1.3E-01"
"280","<  1.0E-05","","580","<  1.0E-05","","880","9.0E-01","","1180","3.9E-03","","2600","3.0E-01","","4100","1.1E-01"
"290","<  1.0E-05","","590","<  1.0E-05","","890","8.9E-01","","1190","2.5E-03","","2650","2.9E-01","","4150","1.0E-01"
"300","<  1.0E-05","","600","<  1.0E-05","","900","8.8E-01","","1200","1.6E-03","","2700","2.6E-01","","4200","8.6E-02"
"310","<  1.0E-05","","610","<  1.0E-05","","910","8.7E-01","","1250","2.5E-04","","2750","1.3E-01","","4250","7.0E-02"
"320","<  1.0E-05","","620","<  1.0E-05","","920","8.5E-01","","1300","1.8E-04","","2800","1.0E-01","","4300","5.2E-02"
"330","<  1.0E-05","","630","<  1.0E-05","","930","8.3E-01","","1350","3.7E-04","","2850","1.1E-01","","4350","3.4E-02"
"340","<  1.0E-05","","640","<  1.0E-05","","940","8.1E-01","","1400","3.4E-04","","2900","1.1E-01","","4400","2.0E-02"
"350","<  1.0E-05","","650","<  1.0E-05","","950","7.9E-01","","1450","1.3E-04","","2950","1.2E-01","","4450","9.8E-03"
"360","<  1.0E-05","","660","<  1.0E-05","","960","7.7E-01","","1500","5.7E-05","","3000","1.2E-01","","4500","4.4E-03"
"370","<  1.0E-05","","670","<  1.0E-05","","970","7.4E-01","","1550","7.8E-05","","3050","1.2E-01","","4550","1.8E-03"
"380","<  1.0E-05","","680","<  1.0E-05","","980","7.1E-01","","1600","1.7E-04","","3100","1.1E-01","","4600","7.2E-04"
"390","<  1.0E-05","","690","1.9E-05","","990","6.7E-01","","1650","2.7E-04","","3150","1.0E-01","","4650","2.8E-04"
"400","<  1.0E-05","","700","6.4E-03","","1000","6.2E-01","","1700","2.4E-04","","3200","9.5E-02","","4700","1.2E-04"
"410","<  1.0E-05","","710","9.9E-02","","1010","5.8E-01","","1750","2.2E-04","","3250","8.9E-02","","4750","5.8E-05"
"420","<  1.0E-05","","720","3.6E-01","","1020","5.2E-01","","1800","3.3E-04","","3300","8.4E-02","","4800","3.2E-05"
"430","<  1.0E-05","","730","6.3E-01","","1030","4.7E-01","","1850","8.6E-04","","3350","8.0E-02","","4850","1.7E-05"
"440","<  1.0E-05","","740","8.1E-01","","1040","4.1E-01","","1900","2.5E-03","","3400","7.7E-02","","4900","<  1.0E-05"
"450","<  1.0E-05","","750","9.0E-01","","1050","3.5E-01","","1950","7.4E-03","","3450","7.8E-02","","4950","<  1.0E-05"
"460","<  1.0E-05","","760","9.3E-01","","1060","3.0E-01","","2000","1.5E-02","","3500","7.9E-02","","5000","<  1.0E-05"
"470","<  1.0E-05","","770","9.4E-01","","1070","2.4E-01","","2050","2.8E-02","","3550","8.2E-02","","5050","<  1.0E-05"
"480","<  1.0E-05","","780","9.5E-01","","1080","1.9E-01","","2100","4.6E-02","","3600","8.7E-02","","5100","<  1.0E-05"
"490","<  1.0E-05","","790","9.5E-01","","1090","1.5E-01","","2150","7.0E-02","","3650","9.2E-02","","5150","<  1.0E-05"

File: raw_data/Schott/ug1.csv
"ë [nm]","ôi","","ë [nm]","ôi","","ë [nm]","ôi","","ë [nm]","ôi","","ë [nm]","ôi","","ë [nm]","ôi"
"200","<  1.0E-05","","500","<  1.0E-05","","800","2.5E-01","","1100","4.7E-02","","2200","7.0E-02","","3700","2.1E-01"
"210","<  1.0E-05","","510","<  1.0E-05","","810","2.2E-01","","1110","4.5E-02","","2250","8.1E-02","","3750","2.2E-01"
"220","<  1.0E-05","","520","<  1.0E-05","","820","1.9E-01","","1120","4.3E-02","","2300","9.5E-02","","3800","2.4E-01"
"230","<  1.0E-05","","530","<  1.0E-05","","830","1.6E-01","","1130","4.1E-02","","2350","1.1E-01","","3850","2.6E-01"
"240","<  1.0E-05","","540","<  1.0E-05","","840","1.4E-01","","1140","3.9E-02","","2400","1.2E-01","","3900","2.8E-01"
"250","<  1.0E-05","","550","<  1.0E-05","","850","1.2E-01","","1150","3.7E-02","","2450","1.3E-01","","3950","2.9E-01"
"260","<  1.0E-05","","560","<  1.0E-05","","860","1.1E-01","","1160","3.6E-02","","2500","1.4E-01","","4000","2.9E-01"
"270","2.5E-05","","570","<  1.0E-05","","870","9.8E-02","","1170","3.4E-02","","2550","1.5E-01","","4050","2.9E-01"
"280","3.7E-03","","580","<  1.0E-05","","880","8.9E-02","","1180","3.2E-02","","2600","1.6E-01","","4100","2.9E-01"
"290","4.8E-02","","590","<  1.0E-05","","890","8.3E-02","","1190","3.1E-02","","2650","1.7E-01","","4150","2.9E-01"
"300","1.8E-01","","600","<  1.0E-05","","900","7.8E-02","","1200","3.0E-02","","2700","1.8E-01","","4200","2.9E-01"
"310","3.7E-01","","610","<  1.0E-05","","910","7.3E-02","","1250","2.6E-02","","2750","1.5E-01","","4250","2.9E-01"
"320","5.4E-01","","620","<  1.0E-05","","920","6.9E-02","","1300","2.9E-02","","2800","1.2E-01","","4300","2.8E-01"
"330","6.7E-01","","630","<  1.0E-05","","930","6.7E-02","","1350","3.2E-02","","2850","1.2E-01","","4350","2.5E-01"
"340","7.6E-01","","640","<  1.0E-05","","940","6.5E-02","","1400","3.3E-02","","2900","1.3E-01","","4400","2.2E-01"
"350","8.1E-01","","650","<  1.0E-05","","950","6.3E-02","","1450","3.1E-02","","2950","1.4E-01","","4450","1.9E-01"
"360","8.3E-01","","660","<  1.0E-05","","960","6.2E-02","","1500","3.0E-02","","3000","1.4E-01","","4500","1.5E-01"
"370","8.1E-01","","670","<  1.0E-05","","970","6.1E-02","","1550","3.2E-02","","3050","1.4E-01","","4550","1.1E-01"
"380","6.9E-01","","680","1.2E-04","","980","6.1E-02","","1600","3.4E-02","","3100","1.5E-01","","4600","8.0E-02"
"390","4.2E-01","","690","4.0E-03","","990","6.1E-02","","1650","3.2E-02","","3150","1.5E-01","","4650","5.5E-02"
"400","1.2E-01","","700","4.7E-02","","1000","6.1E-02","","1700","2.8E-02","","3200","1.5E-01","","4700","4.0E-02"
"410","1.3E-02","","710","1.6E-01","","1010","6.1E-02","","1750","2.3E-02","","3250","1.6E-01","","4750","2.8E-02"
"420","6.1E-04","","720","2.9E-01","","1020","6.0E-02","","1800","2.0E-02","","3300","1.6E-01","","4800","2.0E-02"
"430","2.3E-05","","730","3.8E-01","","1030","6.0E-02","","1850","2.2E-02","","3350","1.7E-01","","4850","1.4E-02"
"440","<  1.0E-05","","740","4.5E-01","","1040","5.9E-02","","1900","2.6E-02","","3400","1.7E-01","","4900","1.1E-02"
"450","<  1.0E-05","","750","4.7E-01","","1050","5.7E-02","","1950","3.0E-02","","3450","1.8E-01","","4950","8.4E-03"
"460","<  1.0E-05","","760","4.3E-01","","1060","5.6E-02","","2000","3.6E-02","","3500","1.8E-01","","5000","6.3E-03"
"470","<  1.0E-05","","770","3.6E-01","","1070","5.4E-02","","2050","4.3E-02","","3550","1.9E-01","","5050","4.1E-03"
"480","<  1.0E-05","","780","3.1E-01","","1080","5.1E-02","","2100","5.0E-02","","3600","2.0E-01","","5100","2.3E-03"
"490","<  1.0E-05","","790","2.8E-01","","1090","4.9E-02","","2150","5.9E-02","","3650","2.1E-01","","5150","1.2E-03"
